Repository: yossy11/Subroutines

# Subroutines

UMAT を用いた Abaqus のサブルーチンを開発するリポジトリ

## Folder tree

<pre>
├─Datas                 各種パラメータを格納するフォルダ
├─Images                matplotlibで作成した画像や各種画像の保存用
├─src_fortran           fortran77ファイル
└─src_python            pythonファイル
</pre>

## Python 環境構築

1. Docker,docker-compose をインストール
1. vscode の拡張機能`ms-vscode-remote.remote-containers`をインストール
1. 画面左下の><を押し、`Remote-Containers: Open Folder in Container`を選択

初回はコンテナの生成に時間がかかる。右下に表示されるプログレスバーが終わったら環境構築完了

## Python ファイル一覧

- [draw.py]("./blob/master/src_python/draw.py")  
  降伏局面を描く処理を記述している。matplotlib の contour というメソッドを利用。
- identify_hill48_params.py  
  identify_yld2004_params.py  
  各降伏関数で利用する異方性パラメータを計算し、また各方向の降伏応力、r 値を計算する処理を記述。計算は[Barlat 氏の yld2004-18p に関する論文]("https://www.sciencedirect.com/science/article/abs/pii/S0749641904001160)の appendix を参考している。
- その他のファイル  
  一応残しているだけで大した意味はないです。

## ABAQUS documentation

http://130.149.89.49:2080/v2016/index.html

File: Datas/AA5182-O.csv
orientation,normalized_yield_stress,r_value
0,1.0000,0.69935
15,1.0048313808411065,0.70275
30,0.9750849120636643,0.7424
45,0.9995029309557322,0.77555
60,1.0112791575683644,0.78975
75,1.0041233944976335,0.7594
90,1.008336056739504,0.7748
EB,0.6179094836126974,1.112
